Repository: aska-physical/fibral-rigidity

# fibral-rigidity

**Continuum carbon-fiber truss homogenization, area-grading optimality, and specific-rigidity limits on the bridged cross-polytope (`incentre-lattices`) framework.**

Part of [Foundation-0](https://github.com/Foundation-0), extending the unit-spring rigidity theory of [Foundation-0/incentre-lattices](https://github.com/Foundation-0/incentre-lattices) ([`results/rigidity-nd/PROOF.md`](https://github.com/Foundation-0/incentre-lattices/blob/main/results/rigidity-nd/PROOF.md)) to physical axial carbon-fiber reinforced polymer (CFRP) struts, area-graded tow allocations, $45^\circ$ octagonal-pore tension bracing, and primary-datasheet tensile/modulus benchmarks.

---

## Core Question

When the abstract unit springs (`k = 1`) of the $n$-dimensional bridged cross-polytope framework $F_n(t)$ are replaced by real unidirectional carbon-fiber composite struts ($k_b = E_1 A_b / L_b$), what are the exact homogenized elastic moduli, where does internal joint relaxation waste stiffness, how close can pure or tension-braced carbon-fiber realizations get to fundamental theoretical stiffness bounds, and where do Euler buckling vs. tensile limits govern?

---

## Summary of Checked Results

Every claim is labelled strictly per the [Foundation-0](https://github.com/Foundation-0) repository standard (`PROVEN` = written proof + symbolic check; `VERIFIED` = deterministic numerical check with must-fail controls; `KNOWN` = cited literature/datasheet):

| Result | Key Formula / Value | Label | Check |
| :--- | :--- | :--- | :--- |
| **Continuum-bar moduli $F_n(t,\alpha)$** | $C_{11}/C_{12} = (n-1)(1 + \frac{n-2}{\lambda})$, $\nu_{100} = \frac{\lambda}{(n-1)(n-2)+(2n-3)\lambda} < \frac{1}{2n-3}$, $C_{44}=0$, where $\lambda = \frac{\alpha t}{\sqrt{2}(1-t)}$ | `PROVEN` ($n \ge 2$); `VERIFIED` ($n = 2..7$) | `python3 verify.py` |
| **Equal-area relaxation penalty** | At $n=3, t=2-\sqrt{2}, \alpha=1$: $K / K_{\max} = \frac{2(3+2\sqrt{2})}{15} = 0.777124$ (**22.29% bulk stiffness loss**) | `PROVEN` & `VERIFIED` | `python3 verify.py` |
| **Universal bulk-modulus saturation** | Area ratio $\alpha_K^* = \sqrt{2}(n-1)$ ($2\sqrt{2} \approx 2.8284$ in 3D) gives $K_n = \frac{\bar{\rho} E_1}{n^2}$ (**100% of Cauchy–Maxwell bound**) for **all** $t \in (0,1)$ with 15 bars/cell | `PROVEN` ($n \ge 2$); `VERIFIED` ($n = 2..7$) | `python3 verify.py` |
| **Uniaxial $[100]$ stiffness optimum** | Interior optimum $\alpha_E^* = \frac{2\sqrt{6}}{3} \approx 1.6330$ reaches $\frac{E_{[100]}}{\bar{\rho} E_1} = \frac{3+2\sqrt{2}}{3(7+2\sqrt{6})} = 0.163275$ (**+46.95%** over octet truss $\frac{1}{9}$) | `PROVEN` & `VERIFIED` | `python3 verify.py` |
| **Octagonal-pore $45^\circ$ shear ties ($F_3^+$)** | 12 non-intersecting pore chords/cell (exact length $2$ at $t=2-\sqrt{2}$); isotropic at $\alpha=2\sqrt{2}, \beta_{\text{iso}}=0.362323$ with $E_{\text{iso}} = 0.12805\,\bar{\rho} E_1$, $K_{\text{iso}} = 0.10891\,\bar{\rho} E_1$ | `VERIFIED` | `python3 verify.py` |
| **Same-material bound check (honest limit)** | No pin-jointed truss beats the closed-cell plate Hashin–Shtrikman (HS) bound of the *same* solid ($0.1281 < 0.5115$ at $\bar{\rho}=5\%$, [Berger et al. 2017](https://pubmed.ncbi.nlm.nih.gov/28219078/)) | `PROVEN` / `KNOWN` | Must-fail #3 & #4 |
| **CFRP specific-rigidity vs. metal HS bounds** | At $\bar{\rho}=5\%$ ($V_f=0.60$), isotropic-braced **T1100G** ($16.13$), **M55J** ($25.63$), and **K13D2U** ($40.01\text{ MPa}/(\text{kg/m}^3)$) beat the **closed-cell HS upper bounds** of Al 6061-T6 ($13.08$), Ti-6Al-4V ($13.18$), and Steel 4340 ($13.36$) | `VERIFIED` | `python3 verify.py` |
| **Tensile vs. Euler buckling transition** | Solid T1100G rods buckle below $\bar{\rho}_{\text{crit}} = 4.00\%$; hollow tubes ($\eta = 0.80$) give $4.56\times$ gain ($\bar{\rho}_{\text{crit}} = 0.88\%$, and $0.16\%$ for K13D2U) | `PROVEN` & `VERIFIED` | `python3 verify.py` |

---

## CFRP Benchmark Table ($\bar{\rho} = 5\%$, Unidirectional $V_f = 0.60$ in Epoxy)

Fiber properties are loaded from [`data/carbon_fibers.json`](data/carbon_fibers.json) using official [Torayca Carbon Fiber](https://www.toraycma.com/products/carbon-fiber/) ([T300](https://www.toraycma.com/wp-content/uploads/T300-Data-Sheet.pdf), [Technical Manual](https://www.toraycma.com/wp-content/uploads/Torayca-Technical-Manual_4-28-2020.pdf), [T1100G](https://www.toraycma.com/wp-content/uploads/T1100G-Data-Sheet.pdf)) and [Mitsubishi DIALEAD Pitch Fiber](https://www.m-chemical.co.jp/carbon-fiber/en/product/tow/) ([K13D2U Datasheet](https://www.hajime.com.tw/Upload/product_201805210812374.pdf)) specifications:

| Material / Architecture | $E_{\text{constituent}}$ (GPa) | $\rho_{\text{lattice}}$ ($\text{g/cm}^3$) | Graded $E_{[100]} / \rho$ ($\frac{\text{MPa}}{\text{kg/m}^3}$) | Isotropic $E_{\text{iso}} / \rho$ ($\frac{\text{MPa}}{\text{kg/m}^3}$) | Graded $K^* / \rho$ ($\frac{\text{MPa}}{\text{kg/m}^3}$) | Hollow Tube $\bar{\rho}_{\text{crit}}$ ($\eta=0.8$) |

File: data/carbon_fibers.json
{
  "schema_version": "1.0.0",
  "description": "Primary-sourced carbon fiber filament properties, unidirectional CFRP composite micromechanics parameters (Vf = 0.60 in structural epoxy matrix), and reference structural alloys.",
  "matrix_reference": {
    "name": "Aerospace toughened epoxy resin (typical)",
    "E_GPa": 3.5,
    "rho_g_cm3": 1.20,
    "fiber_volume_fraction_Vf": 0.60,
    "note": "Unidirectional axial modulus computed by longitudinal rule of mixtures E1 = Vf * Ef + (1 - Vf) * Em; composite density rho_c = Vf * rho_f + (1 - Vf) * rho_m.",
    "compressive_allowables_note": "Each fiber row's sigma_kink_comp_Vf60_MPa is a representative UD (Vf=0.60 in epoxy) compressive kink-band engineering assumption (NOT a primary filament-datasheet lower bound), included in this SHA-256-pinned data file so all compressive envelope calculations are cryptographically bound."
  },
  "carbon_fibers": [
    {
      "id": "T300",
      "manufacturer": "Toray",
      "series": "Standard Modulus PAN",
      "Ef_GPa": 230.0,
      "sigma_ult_MPa": 3530.0,
      "sigma_kink_comp_Vf60_MPa": 1200.0,
      "sigma_kink_comp_basis": "Representative UD Vf=0.60 epoxy compressive kink-band engineering assumption for standard-modulus PAN",
      "strain_ult_pct": 1.5,
      "rho_f_g_cm3": 1.76,
      "sources": [
        "https://www.toraycma.com/products/carbon-fiber/",
        "https://www.toraycma.com/wp-content/uploads/T300-Data-Sheet.pdf"
      ]
    },
    {
      "id": "T700S",
      "manufacturer": "Toray",
      "series": "Standard Modulus / High Strength PAN",
      "Ef_GPa": 230.0,
      "sigma_ult_MPa": 4900.0,
      "sigma_kink_comp_Vf60_MPa": 1470.0,
      "sigma_kink_comp_basis": "Representative UD Vf=0.60 epoxy compressive kink-band engineering assumption for high-strength PAN",
      "strain_ult_pct": 2.1,
      "rho_f_g_cm3": 1.80,
      "sources": [
        "https://www.toraycma.com/products/carbon-fiber/",
        "https://www.toraycma.com/wp-content/uploads/Torayca-Technical-Manual_4-28-2020.pdf"
      ]
    },
    {
      "id": "T1100G",
      "manufacturer": "Toray",
      "series": "Intermediate Modulus / Ultra-High Tensile Strength PAN",
      "Ef_GPa": 324.0,
      "sigma_ult_MPa": 7000.0,
      "sigma_kink_comp_Vf60_MPa": 1500.0,
      "sigma_kink_comp_basis": "Representative UD Vf=0.60 epoxy compressive kink-band engineering assumption for intermediate-modulus PAN",
      "strain_ult_pct": 2.0,
      "rho_f_g_cm3": 1.79,
      "sources": [
        "https://www.toraycma.com/products/carbon-fiber/",
        "https://www.toraycma.com/wp-content/uploads/T1100G-Data-Sheet.pdf"
      ]
    },
    {
      "id": "M55J",
      "manufacturer": "Toray",
      "series": "High Modulus PAN (MJ Series)",
      "Ef_GPa": 540.0,
      "sigma_ult_MPa": 4020.0,
      "sigma_kink_comp_Vf60_MPa": 750.0,
      "sigma_kink_comp_basis": "Representative UD Vf=0.60 epoxy compressive kink-band engineering assumption for high-modulus PAN",
      "strain_ult_pct": 0.8,
      "rho_f_g_cm3": 1.91,
      "sources": [
        "https://www.toraycma.com/products/carbon-fiber/",
        "https://www.toraycma.com/wp-content/uploads/Torayca-Technical-Manual_4-28-2020.pdf"
      ]
    },
    {
      "id": "K13D2U",
      "manufacturer": "Mitsubishi Chemical (DIALEAD)",
      "series": "Ultra-High Modulus Coal-Tar Pitch",
      "Ef_GPa": 935.0,
      "sigma_ult_MPa": 3700.0,
      "sigma_kink_comp_Vf60_MPa": 350.0,
      "sigma_kink_comp_basis": "Representative UD Vf=0.60 epoxy compressive kink-band engineering assumption for ultra-high-modulus coal-tar pitch fiber",
      "strain_ult_pct": 0.4,
      "rho_f_g_cm3": 2.20,
      "sources": [
        "https://www.m-chemical.co.jp/carbon-fiber/en/product/tow/",
        "https://www.hajime.com.tw/Upload/product_201805210812374.pdf"
      ]
    }
  ],
  "reference_isotropic_solids": [
    {
      "id": "Al_6061_T6",
      "name": "Aluminum 6061-T6",
      "Es_GPa": 68.9,
      "nu_s": 0.33,
      "sigma_y_MPa": 276.0,
      "rho_s_g_cm3": 2.70
    },
    {
      "id": "Ti_6Al_4V",
      "name": "Titanium Ti-6Al-4V",
      "Es_GPa": 113.8,
      "nu_s": 0.34,
      "sigma_y_MPa": 880.0,
      "rho_s_g_cm3": 4.43
    },
    {
      "id": "Steel_4340",
      "name": "Structural Alloy Steel AISI 4340",
      "Es_GPa": 205.0,
      "nu_s": 0.29,
      "sigma_y_MPa": 1110.0,
      "rho_s_g_cm3": 7.85
    }
  ]
}
